Repository: sfleischmann-3steps2/microtop

# MICROTOP TW — Landing Page & Produktvergleich

Marketing-Projekt fuer die MICROTOP TW Produktfamilie (Trinkwasser-Beschichtungsmoertel) von KORODUR.

## Live Landing Page

**https://sfleischmann-3steps2.github.io/microtop/landing-page/**

Standalone HTML-Landingpage im KORODUR Corporate Design (ARM-Style) mit:
- 3 Referenzprojekte mit Bildern von korodur.de
- Dreifach-Vergleich (Mineralisch vs. Epoxid vs. Edelstahl)
- Produktfinder mit 8 DVGW-zugelassenen Produkten
- Responsive Design (Mobile, Tablet, Desktop)
- Schema.org Markup (Product, FAQPage, Organization)

## Projektstruktur

```
microtop/
├── landing-page/
│   ├── index.html               # Landing Page (Single-File, inline CSS+JS)
│   ├── img/                     # Bilder (Logo, Hero, Referenzen, Verfahren, Berater)
│   ├── 01-strategie-analyse.md  # Strategisches Konzept
│   ├── 02-seo-analyse.md        # Keywords, Meta-Tags, Schema Markup
│   ├── 03-content-texte.md      # Alle Texte
│   ├── 04-cro-analyse.md        # CRO-Analyse (7 Punkte)
│   ├── 05-umsetzungskonzept.md  # Technische Spezifikation
│   └── 06-redesign-plan.md      # ARM Corporate Design Angleichung
├── src/                         # Notion Comparison Page Builder (Python)
│   ├── main.py, config.py, models.py
│   ├── pdf_parser.py, notion_reader.py
│   ├── notion_updater.py, page_builder.py
├── data/pdfs/                   # 6 Produktdatenblaetter (PDF)
├── requirements.txt
└── .env                         # NOTION_TOKEN (nicht im Repo)
```

## Produkte

| Produkt | Koernung | Verfahren |
|---------|----------|-----------|
| MICROTOP TW 3 | 0 – 3 mm | Trockenspritzen |
| MICROTOP TW 5 | 0 – 5 mm | Trockenspritzen |
| MICROTOP TW 8 | 0 – 8 mm | Trockenspritzen |
| MICROTOP TW NSM | 0 – 3 mm | Nassspritzen |
| MICROTOP TW BM | 0 – 1 mm | Schleudern/Spritzen/Hand |
| MICROTOP TW VSM | 0 – 2 mm | Spritzen/Hand |
| MICROTOP TW Mineral | fluessig | Pinsel/Spruehen |
| MICROTOP TW 02 | 0 – 0,2 mm | Spritzen/Spachteln |

## Referenzen auf der Landing Page

| Projekt | Volumen | Link |
|---------|---------|------|
| Hochbehaelter Haidberg | 75.000 m3 | [korodur.de](https://www.korodur.de/referenzen/sanierung-trinkwasser-hochbehalter-haidberg/) |
| Hochbehaelter Krottenbach Nuernberg | 10.000 m3 | [korodur.de](https://www.korodur.de/referenzen/hochbehalter-krottenbach-nurnberg/) |
| Trinkwasserturm Budapest | 3.000 m3 | [korodur.de](https://www.korodur.de/referenzen/trinkwasserturm-budapest/) |

## Status

### Erledigt
- [x] Strategie-Analyse, SEO-Analyse, Content-Texte, CRO-Analyse, Umsetzungskonzept
- [x] Landing Page v1 (Standalone HTML)
- [x] Landing Page v2 (ARM Corporate Design Angleichung)
- [x] 6 Referenzprojekte mit Bildern von korodur.de integriert
- [x] Landing Page v3: Kollegen-Review eingearbeitet (3 Wiedemann-Referenzen entfernt, Key Figures, Fettdruck DVGW/W300/W347, Headline angepasst)
- [x] Produktfinder: Alle 8 Produktnamen mit Datenblatt-PDFs auf korodur.de verlinkt
- [x] 3 Verfahren-Bilder (Nassspritzen, Trockenspritzen, Manuell/Schleudern)
- [x] KORODUR Logo + Header-Bild eingebaut
- [x] CTA aufgeteilt: Benjamin Lorenz (Technik) + KORODUR Zentrale (Allgemein)
- [x] GitHub Pages live
- [x] Notion Comparison Page Builder (PDF-Parsing, DB-Update, Vergleichsseite)

### Backlog
- [ ] Google Analytics / Tracking einrichten (Measurement ID muss erst angelegt werden)
- [ ] Ggf. Header-Logo als SVG (aktuell PNG)

## Notion-IDs

- **Produktdatenbank**: `2ec670e1-9e1a-8110-8100-c85e74a74750`
- **Parent Page**: `309670e1-9e1a-80da-80b7-cd881f017bef`
- **Vergleichsseite**: `30b670e1-9e1a-81e9-8d65-e21d36378a5a`

File: MICROTOP_TW_VSM.md
# MICROTOP TW VSM

**Stand 08/2020**

*mineralischer Vorspritzmörtel für Vorspritzarbeiten im Spritz-/Handauftrag in Trinkwasserbehältern und anderen wassertechnischen Anlagen*

---

## Beschreibung

MICROTOP TW VSM ist ein rein mineralischer, hydraulisch abbindender Spezialmörtel für Vorspritzarbeiten in Trinkwasserbehältern sowie anderen wassertechnischen Anlagen und entspricht den DVGW Arbeitsblättern Typ Klasse 1, W 347.

---

## Anwendung

Für die Innenauskleidung und Instandsetzung von neuen wie auch alten Trinkwasserbehältern sowie Mauerwerk. Hervorragende Verarbeitungs- und Gebrauchseigenschaften durch spezielle Zusammensetzung.

MICROTOP TW VSM kann problemlos gerieben, geglättet und kleine Arbeiten per Hand ausgeführt werden.

---

## Eigenschaften

- gute Haftung an Beton und Stahl
- leicht anzumischen
- gut pumpbar

---

## Technische Daten

| Eigenschaft | Wert |
|-------------|------|
| **Qualität** | C 12/15 |
| **Körnung** | 0 – 2 mm |
| **Farbe** | natur |
| **Dichte** | ca. 1,98 kg/l |
| **Temperatur** (Verarbeitungs-, Umgebungs- und Untergrundtemperatur) | ≥ 5 °C |
| **Wasser / Zementwert (W/Z)** | ≤ 0,5 |
| **Wasserzugabe** | ca. 3,75 l/25 kg Gebinde |
| **Schichtstärke** | ca. 15 - 20 mm |
| **Ergiebigkeit** | ca. 14 l/25 kg Gebinde |
| **DVGW Arbeitsblatt** Typ Klasse 1, W 347 | ☑ |

---

## Verarbeitung

### Untergrund

Der tragfähige Untergrund ist vorzubereiten. Die Oberfläche muss für einen kraftschlüssigen Verbund rissefrei, eben, frei von losen und mürben Bestandteilen und Feinstmörtelanreicherungen sein sowie rau und offenporig. Anschließend vornässen.

### Verarbeitung

MICROTOP TW VSM als komplettes Gebinde mit der vorgeschriebenen Wassermenge ca. 3 Minuten mit einem langsam laufenden Quirl anmischen.

Die Applikation erfolgt mit allen gängigen Spritzgeräten oder auch von Hand.

---

## Nachbehandlung

Unterschiedliche Temperaturen beeinflussen den Erstarrungs- bzw. Erhärtungsverlauf.

MICROTOP TW VSM ist vor zu rascher Austrocknung gem. DIN EN 13670 / DIN 1045-3 zu schützen.

---

## Lieferform

25 kg Papierspezialverpackung

---

## Lagerung

Trocken lagern, wie Zement. Haltbarkeitsdauer ca. 12 Monate.

---

## Hinweis

Dieses Produkt enthält Zement und reagiert mit Feuchtigkeit/Wasser alkalisch. Deshalb Haut und Augen schützen. Bei Augenkontakt Arzt aufsuchen.

Die Angaben in diesem Datenblatt zur Verwendung und Verarbeitung basieren auf Anwendungsversuchen der KORODUR unter Zugrundelegung von Idealbedingungen im Labor sowie den genannten technischen Vorschriften. Die jeweiligen Angaben stellen daher keinen Verwendungshinweis oder Beschaffenheitsvereinbarung im Sinne des § 434 Abs. 1 BGB, keine Anleitung im Sinne des § 434 Abs. 2 Satz 2 BGB und keine Garantie für die konkrete Verwendung dar. Wegen der unterschiedlichen Baustellenbedingungen sind vor jeder Verwendung eigene Versuche und Eignungsprüfungen erforderlich. Bitte beachten Sie die aktuell gültige Produktinformation sowie das jeweils gültige Sicherheitsdatenblatt gemäß Verordnung (EG) Nr. 1907/2006 in der neuesten Fassung, aktuell auch im Internet: www.korodur.de

---

**KORODUR International GmbH**
Wernher-von-Braun-Straße 4 · 92224 Amberg
Tel. +49 (0) 9621 4759-0 · info@korodur.de
www.korodur.de

*Zertifiziertes Qualitätsmanagementsystem DIN EN ISO 9001:2015*
